Repository: hengyue-dunhuang/AGENT4FUELCELL

# HEA_FUELCELL

This repository contains a dataset for high-entropy alloy (HEA) catalysts in the fuel cell field.

## Dataset

- `HEA_FUELCELL.csv`: curated data related to HEA catalysts for fuel cell applications.

The dataset can be used for catalyst screening, data-driven analysis, and machine learning studies in fuel cell catalyst research.

File: HEA_FUELCELL.csv (part 2 of 2)
Catalyst_Composition,Element_List,Number_of_Elements,Atomic_Ratio,Support,Particle_Size_nm,Crystal_Structure,Synthesis_Method,Reaction_Type,Test_Mode,Electrolyte,ECSA_m2_g,Half_Wave_Potential_V,Mass_Activity,Specific_Activity,Power_Density,Activity_Retention,Benchmark_Catalyst,Key_Finding,Paper_Title,DOI,Publication_Year,Journal
CrMnFeCoNi,"Cr, Mn, Fe, Co, Ni",5,Cr12Mn24Fe31Co16Ni17,,170,fcc,wet-chemical reduction,ORR/OER,three-electrode,0.1 M KOH,,0.78 V,,,116.5 mW/cm2,"99% retention after 30 h OER, no significant ORR variation after 5000 cycles","commercial Pt/C, RuO2","The noble-metal-free CrMnFeCoNi high-entropy alloy shows outstanding bifunctional OER/ORR activity and durability attributed to twinned defects, lattice distortions, and electronic synergy between components.",Strategies for developing transition metal phosphides as heterogeneous electrocatalysts for water splitting,https://doi.org/10.1016/j.nantod.2017.06.006,2017,Nano Today
Pt/Cr-Mn-Fe-Co-Ni/Pt(hkl),"Pt, Cr, Mn, Fe, Co, Ni",6,Cr:Mn:Fe:Co:Ni = 1.0:1.0:1.0:1.0:1.0,Pt(hkl) single-crystal substrate,,epitaxial fcc,arc-plasma-deposition,ORR,three-electrode RDE,0.1 M HClO4,,,,12 times higher than Pt(111) at 0.9 V vs. RHE,,54% activity retention after 5000 cycles (0.6-1.0 V vs. RHE),Pt/Co/Pt(hkl) and clean Pt(hkl),Epitaxially grown Pt on Cantor alloy single-crystal substrates forms a stable pseudo-core-shell structure that significantly improves ORR activity and structural durability compared to binary Pt-Co surfaces.,Experimental study platform for electrocatalysis of atomic-level controlled high-entropy alloy surfaces,https://doi.org/10.1038/s41467-023-40246-5,2023,Nature Communications
FeCoNiCuMn high-entropy single-atom catalyst,"Fe, Co, Ni, Cu, Mn",5,,porous nitride-doped carbon,,,movable type printing method,ORR,RDE half-cell,0.1 M KOH,,0.887 V vs. RHE,,,195 mW cm-2,"93.33% current retention after 25,000 s",commercial Pt/C,A quinary FeCoNiCuMn high-entropy single-atom catalyst synthesized via a movable type printing method exhibits highly active and durable ORR performance that outperforms commercial Pt/C.,Movable type printing method to synthesize high-entropy single-atom catalysts,https://doi.org/10.1038/s41467-022-32850-8,2022,Nature Communications
PtPdFeCoNiSnMn/C,"Pt, Pd, Fe, Co, Ni, Sn, Mn",7,,Vulcan XC-72,,single-phase fcc,one-step solvothermal followed by thermal annealing,"EOR, ORR",RDE half-cell and MEA single cell,"1.0 M KOH + 1.0 M ethanol (EOR), 0.1 M KOH (ORR)",114.6 m2 g-1 (CO stripping),0.95 V vs. RHE,24.3 A mg-1_PGMs at 0.81 V_RHE (EOR); 17.7 A mg-1_PGMs at 0.9 V_RHE (ORR),21.2 mA cm-2 at 0.81 V_RHE (EOR); 15.5 mA cm-2 at 0.9 V_RHE (ORR),720 mW cm-2 at 60  C (0.8 W cm-2 at 75  C),Negligible activity decay after 50k cycles (EOR) and 100k cycles (ORR); <4% decay after 1200 hours MEA operation,"commercial Pt/C, Pd/C, PtPd/C","A septenary PtPdFeCoNiSnMn high-entropy alloy with a PtPd-rich surface achieves excellent ORR and 12-electron EOR activity, enabling direct ethanol fuel cells to achieve a maximum power density of 0.72 W cm-2 and 1200 hours of stable operation.",Rational design of septenary high-entropy alloy for direct ethanol fuel cells,https://doi.org/10.1016/j.joule.2023.02.011,2023,Joule
Mo1-PdPtNiCuZn nanosheets,"Mo, Pd, Pt, Ni, Cu, Zn",6,Pd/Pt/Ni/Cu/Zn/Mo: 24.1/14.6/26.3/22.1/11.1/1.8,Ketjen Black-300,1.69 nm (thickness),fcc,one-pot liquid-phase synthesis,MOR,three-electrode,1.0 M KOH + 1.0 M methanol,70.21 m2 g-1,,24.55 A mgPt-1,16.55 mA cm-2,,1.15 A mgPt-1 remaining after 10 h,commercial Pt/C,Integrating single-atom Mo onto tensile-strained PdPtNiCuZn high-entropy alloy nanosheets suppresses CO poisoning by switching the MOR mechanism to a highly efficient formate-dominated pathway.,Single-atom Mo-tailored high-entropy-alloy ultrathin nanosheets with intrinsic tensile strain enhance electrocatalysis,https://doi.org/10.1038/s41467-024-45874-z,2024,Nature Communications
N-Pt/HEA/C (N-Pt/PtCoFeNiCu/C),"Pt, Co, Fe, Ni, Cu",5,1:1:1:1:1 (Pt:Co:Ni:Fe:Cu nominal ratio in core),Vulcan XC-72 carbon black,4.1 +/- 0.8,fcc,thermal annealing and acid-etching de-alloying,ORR,RDE half-cell and MEA single cell,0.1 M HClO4,69.5 m2/g,0.924 V vs. RHE,1.34 A/mg_Pt at 0.9 V,1.93 mA/cm2 at 0.9 V vs. RHE,,"79.1% mass activity retention after 30,000 potential cycles",commercial Pt/C,"Combining high-entropy alloy core, nitrogen-doping to form M-N bonds, and a Pt-rich shell synergistically enhances the ORR activity and structural stability of Pt-based catalysts.",Multiple Metal�CNitrogen Bonds Synergistically Boosting the Activity and Durability of High-Entropy Alloy Electrocatalysts,https://doi.org/10.1021/jacs.3c08177,2024,Journal of the American Chemical Society
Pt1-NiCoMgBiSn/CNT,"Pt, Co, Ni, Sn, Bi, Mg",6,Pt: 2.3 at%,carbon nanotube film,~3 nm,fcc,in-situ Joule-heating,MOR,three-electrode,1 M KOH + 1 M methanol,,,35.3 A mg-1,,22.8 mW cm-2,"94.7% current retention after 180,000 s",commercial Pt/C,Alloying single-atom Pt with non-noble elements in a high-entropy structure activates Pt sites for methanol oxidation while suppressing CO poisoning via multi-element coordination.,High-entropy alloyed single-atom Pt for methanol oxidation electrocatalysis,https://doi.org/10.1038/s41467-025-61376-y,2025,Nature Communications
Pt1-NiCoMgBiSn/CNT,"Pt, Co, Ni, Mg, Bi, Sn",6,Pt content of 2.3 at%,carbon nanotube,3,fcc,ultrafast Joule-heating,MOR,three-electrode,1 M KOH + 1 M CH3OH,,,35.3 A mg-1,,22.8 mW cm-2,"94.7% current retention after 180,000 s",commercial Pt/C,High-entropy alloyed single-atom Pt (Pt1-NiCoMgBiSn) on CNTs achieves high MOR activity (35.3 A mg-1) and strong CO-poisoning resistance due to the synergistic effect of the multi-element coordination.,Highly-active Pd�CCu electrocatalysts for oxidation of ubiquitous oxygenated fuels,https://doi.org/10.1016/j.apcatb.2016.03.016,2016,Applied Catalysis B: Environmental
PtRuNiCoFeMo HEA SNWs/C,"Pt, Ru, Ni, Co, Fe, Mo",6,Pt/Ru/Ni/Co/Fe/Mo = 28.5/6.8/18.6/15.2/10.7/20.2,Vulcan XC-72R carbon,1.8 +/- 0.3,fcc,wet-chemical reduction,HOR,RDE half-cell,0.1 M KOH,,,6.75 A mgPt+Ru-1 at 50 mV vs. RHE,8.96 mA cm-2 at 50 mV vs. RHE,,93.8% mass activity retention after 2000 cycles,"commercial PtRu/C, Pt/C, and HEA NPs/C",Synthesized PtRuNiCoFeMo high-entropy alloy subnanometer nanowires show exceptional activity and durability for alkaline HOR because strong metal interactions optimize proton and hydroxyl adsorption.,Subnanometer high-entropy alloy nanowires enable remarkable hydrogen oxidation catalysis,https://doi.org/10.1038/s41467-021-26425-2,2021,Nature Communications
PtFeCoNiCuZn high-entropy intermetallic (PFCNCZ-HEI),"Pt, Fe, Co, Ni, Cu, Zn",6,Pt:Fe:Co:Ni:Cu:Zn = 1:0.34:0.16:0.17:0.21:1.67 (ICP-AES),dodecahedral porous carbon nitride (Zn-DPCN),2,fct ordered intermetallic,space-confined impregnation-reduction,ORR,"RDE half-cell, MEA single cell",0.1 M HClO4,69.2 m2 gPt-1,0.906 V vs. RHE,2.403 A mgPt-1 at 0.90 V vs. RHE,3.471 mA cm-2 at 0.90 V vs. RHE,"1400 mW cm-2 (H2-O2), 600 mW cm-2 (H2-air)","94.1% mass activity retention after 10,000 cycles",commercial 20 wt% Pt/C,An ultrasmall (~2 nm) fct-ordered PtFeCoNiCuZn high-entropy intermetallic synthesized via a space-confined strategy achieves outstanding ORR activity and stability due to d-band center modulation and activation of non-precious-metal sites.,An Ultrasmall Ordered High-Entropy Intermetallic with Multiple Active Sites for the Oxygen Reduction Reaction,https://doi.org/10.1021/jacs.3c12649,2023,Journal of the American Chemical Society
Au-Pd6CoCu/C,"Au, Pd, Co, Cu",4,"Pd:Co:Cu = 6:1:1, Pd:Au = ~100:1",Vulcan XC-72 carbon,7.5,fcc,impregnation-reduction followed by galvanic replacement,ORR,RDE half-cell and MEA single cell,0.1 M HClO4,,,,,560 mW cm-2 at 80 C,"21% maximum power density loss after 100 h; 25 mV negative shift in half-wave potential after 10,000 cycles",Pd6CoCu/C,"Spontaneous incorporation of trace gold uniformly stabilizes the Pd-Co-Cu bulk lattice, significantly enhancing the durability of the non-platinum catalyst towards the oxygen reduction reaction.",Spontaneous incorporation of gold in palladium-based ternary nanoparticles makes durable electrocatalysts for oxygen reduction reaction,https://doi.org/10.1038/ncomms11941,2016,Nature Communications
Au-Pd6CoCu/C,"Au, Pd, Co, Cu",4,"Au:Pd ~ 1:100, Pd:Co:Cu = 6:1:1",Vulcan XC-72,7.5,fcc,impregnation-reduction followed by spontaneous galvanic replacement,ORR,RDE half-cell and MEA single cell,0.1 M HClO4,,,,,560 mW cm-2 at 80 C,"21% maximum power density loss after 100 h in MEA; 25 mV negative shift in half-wave potential and 13.8% ECSA loss after 10,000 RDE cycles",Pd6CoCu/C,"Spontaneous incorporation of trace gold uniformly into the Pd6CoCu bulk lattice stabilizes the catalyst against transition metal dissolution, maintaining high activity and durability for the oxygen reduction reaction.",Rh-doped PdAg nanoparticles as efficient methanol tolerance electrocatalytic materials for oxygen reduction,https://doi.org/10.1016/j.scib.2018.12.008,2018,Science Bulletin
PD-PZFCNC-HEI,"Pt, Zn, Fe, Co, Ni, Cr",6,Pt0.5022Zn0.2235Ni0.058Co0.0617Fe0.0857Cr0.0688,Zn-DPCN (ZIF-8-derived pyrolysis carbon),1.726,face-centered tetragonal (fct) ordered intermetallic,pore-confined reduction and annealing,ORR,RDE half-cell and MEA single cell,0.1 M HClO4,70.3 m2 gPt-1,0.948 V vs. RHE,4.12 A mgPt-1 at 0.9 V (RDE); 3.0 A mgPt-1 at 0.9 V (MEA),5.6 mA cm-2 at 0.9 V,1900 W cm-2,89.0% mass activity retention after 20k cycles (RDE); 2.2 A mgPt-1 mass activity and 14 mV loss at 0.8 A cm-2 after 30k cycles (MEA),commercial 20 wt% Pt/C,"Synthesizing an ultrafine ordered PtZnFeCoNiCr high-entropy intermetallic incorporating Pt antisite defects optimizes Pt's electronic structure through local compressive strain, activating multi-active sites for enhanced ORR activity and stability.",Antisite defect unleashes catalytic potential in high-entropy intermetallics for oxygen reduction reaction,https://doi.org/10.1038/s41467-025-58679-5,2025,Nature Communications
PtNiMoAu NWs/C,"Pt, Ni, Mo, Au",4,3.02:1.00:0.11:0.13,Vulcan XC-72,1.1 nm (diameter),,solvothermal,ORR,RDE half-cell and MEA single cell,0.1 M HClO4,86.1 m2/g (after 80k ADT cycles),,2.89 A/mg_Pt at 0.9 V_RHE (RDE); 0.93 A/mg_Pt at 0.9 V_iR-free (MEA),3.13 mA/cm2 at 0.9 V_RHE,1710 W/cm2 (H2-O2); 930 W/cm2 (H2-Air),83.8% mass activity retention after 80k cycles (RDE); 77.4% mass activity retention after 30k cycles (MEA),commercial Pt/C,"Integrating Mo and Au dopants into PtNi nanowires suppresses transition metal leaching and stabilizes the surface Pt overlayer, yielding outstanding activity and durability in practical PEMFCs.",Identifying the distinct roles of dual dopants in stabilizing the platinum-nickel nanowire catalyst for durable fuel cell,https://doi.org/10.1038/s41467-024-44788-0,2024,Nature Communications
N-doped L10-ordered PtCoNiFeCu/KB (N-HEI/KB),"Pt, Co, Ni, Fe, Cu",5,Pt48Co10Ni12Fe12Cu12N6,Ketjen-black carbon,2.9,L10-ordered,thermal annealing,ORR,RDE and MEA,0.1 M HClO4,62.1,0.925 V vs. RHE,1.45 A mg_Pt-1 at 0.9 V,2.37 mA cm-2 at 0.9 V,,"17.9% mass activity loss after 30,000 cycles in RDE; 1388 mA cm-2 at 0.7 V after 90,000 cycles in MEA",commercial Pt/C,"The synergy of sub-angstrom strain, metal-N pinning, and high-entropy effects in N-doped L10-ordered PtCoNiFeCu intermetallic catalysts delivers exceptional ORR activity and durability under heavy-duty vehicle fuel cell conditions.",Sub-angstrom strain in high-entropy intermetallic boosts the oxygen reduction reaction in fuel cell cathodes,https://doi.org/10.1038/s41467-025-62725-7,2025,Nature Communications
PtPdFeCoNi HEA NRs/C,"Pt, Pd, Fe, Co, Ni",5,Pt:Pd:Fe:Co:Ni = 25.5:33.1:16.5:9.4:15.5,Ketjen Black-300,thickness of ~2.13 nm,fcc,wet-chemical reduction,ORR,RDE half-cell,0.1 M KOH,75.09 m2 g-1,0.959 V vs. RHE,0.99 A mg-1 PGM at 0.95 V vs. RHE,1.32 mA cm-2 at 0.95 V vs. RHE,,"62.5% mass activity retention after 50,000 cycles",commercial Pt/C,"Symmetry-breaking terrace-type (221) defects on PtPdFeCoNi HEA nanorings induce compressive strain that lowers the Pt d-band center, optimizing OH desorption and significantly accelerating ORR kinetics.",Breaking the symmetry of high-entropy alloy surfaces for compressively strain-tuned oxygen reduction reaction,https://doi.org/10.1038/s41467-025-65856-z,2025,Nature Communications
PtPdFeCoNi HEA NRs/C,"Pt, Pd, Fe, Co, Ni",5,Pt:Pd:Fe:Co:Ni = 25.5:33.1:16.5:9.4:15.5,Ketjen Black-300,thickness of ~2.13 nm,fcc,wet-chemical reduction,ORR,RDE half-cell,0.1 M KOH,75.09 m2 g-1 Pt+Pd,0.959 V vs. RHE,0.99 A mg-1 PGM at 0.95 V vs. RHE,1.32 mA cm-2 PGM at 0.95 V vs. RHE,,"62.5% mass activity retention after 50,000 cycles",commercial Pt/C,"Symmetry-breaking on PtPdFeCoNi HEA nanorings releases surface stress to generate compressive strain, which downshifts the Pt d-band center, weakens intermediate adsorption, and accelerates ORR kinetics.",Y�\Doped PtFeNi Medium�\Entropy Nano�\Alloy with Engineered (111) Facets for Enhanced Oxygen Reduction Reaction,https://doi.org/10.1002/adma.202522896,2026,Advanced Materials
FeCoNiCuPt HEA-NPs/G,"Fe, Co, Ni, Cu, Pt",5,1.09:1.23:1.17:1.08:1.00 (Fe:Co:Ni:Cu:Pt),graphene,3.3,fcc,hydrocarbothermal continuous-flow spray pyrolysis,ORR,RDE half-cell,0.1 M HClO4,83.0 m2 gPt-1,0.94 V vs. RHE,1.94 A mgPt-1 at 0.90 V vs. RHE,2.34 mA cmPt-2 at 0.90 V vs. RHE,,94.5% mass activity retention after 30000 cycles,commercial Pt/C,A one-step hydrocarbothermal continuous-flow spray pyrolysis method synthesizes sub-2 nm high-entropy alloy nanoparticles on carbon with high metal loading by utilizing in situ generated H2 for complete reduction at reduced temperatures.,Hydrocarbothermal flow synthesis of carbon-supported small and dense high-entropy alloy nanoparticles as electrocatalysts,https://doi.org/10.1038/s41467-025-63527-7,2025,Nature Communications
FeCoNiCuPt HEA-NPs/G,"Fe, Co, Ni, Cu, Pt",5,Pt:Fe:Co:Ni:Cu = 1.00:1.09:1.23:1.17:1.08,graphene,1.62 nm (3.3 nm for optimized ORR catalyst),fcc,one-step continuous-flow spray pyrolysis,"ORR, HER","RDE half-cell, PEMWE single cell","0.1 M HClO4 (for ORR), 0.5 M H2SO4 (for HER)",83.0 m2 g_Pt-1,0.94 V vs. RHE,"1.94 A mg_Pt-1 at 0.90 V vs. RHE (ORR), 32.71 A mg_Pt-1 at -0.05 V vs. RHE (HER)",2.34 mA cm_Pt-2 at 0.90 V vs. RHE (ORR),,94.5% mass activity retention after 30000 cycles (ORR); 1000 h stability at 1.0 A cm-2 with 54 uV h-1 degradation (PEMWE),commercial Pt/C,A continuous-flow spray pyrolysis strategy using an in situ hydrocarbothermal reduction mechanism achieves highly loaded (<2 nm) HEA-NPs on carbon with superior ORR and HER activities.,Methanol and ethanol oxidation on carbon supported nanostructured Cu core Pt�CPd shell electrocatalysts synthesized via redox displacement,https://doi.org/10.1016/j.ijhydene.2014.05.123,2014,International Journal of Hydrogen Energy
heterostructured PdSnFeCoNi HEA/c-PdSn,"Pd, Sn, Fe, Co, Ni",5,equimolar,carbon black,~20,fcc,high-temperature thermal shock and pulsed annealing,EOR,three-electrode,1.0 M KOH + 1.0 M EtOH,,,11.87 A/mg_Pd,,,90.6% after 2000 cycles,commercial Pd/C,"Pulsed annealing prompts the emergence of highly active PdSn clusters within a PdSnFeCoNi HEA matrix, lowering EOR reaction barriers through site-specific reactivity and high-entropy stability.",Finely tailoring the local ensembles in heterostructured high entropy alloy catalysts through pulsed annealing,https://doi.org/10.1038/s41467-025-58495-x,2025,Nature Communications
PdSnFeCoNi HEA/c-PdSn,"Pd, Sn, Fe, Co, Ni",5,equimolar,carbon black,20,fcc,high-temperature thermal shock and pulsed annealing,EOR,three-electrode,1.0 M KOH + 1.0 M EtOH,,,11.87 A mg-1_Pd,,,90.6% retention after 2000 cycles,commercial Pd/C,Precisely tailoring local PdSn active nanoclusters within a PdSnFeCoNi HEA matrix via pulsed annealing significantly enhances mass activity and stability for the ethanol oxidation reaction.,Tensile-strained PtSnBiPdIn high-entropy-alloy nanoparticles with nanopore structures for efficient ethylene glycol oxidation performance,https://doi.org/10.26599/nr.2025.94907754,2025,Nano Research
PtPdFeCoNi/C,"Pt, Pd, Fe, Co, Ni",5,equimolar,Vulcan XC-72,12 +/- 4,fcc,high-temperature injection,ORR,RDE half-cell,0.1 M HClO4,68.6 m2/g_Pt,0.920 V vs. RHE,1.23 A/mg_Pt at 0.9 V vs. RHE,1.80 mA/cm2 at 0.9 V vs. RHE,740 W/cm2,"6 mV half-wave potential negative shift after 50,000 ADT cycles",commercial Pt/C,"PtPdFeCoNi high-entropy alloy nanoparticles exhibit outstanding ORR activity and super durability owing to the high entropy, lattice distortion, and sluggish diffusion effects.",High-entropy alloy nanoparticles as a promising electrocatalyst to enhance activity and durability for oxygen reduction,https://doi.org/10.1007/s12274-022-4432-1,2022,Nano Research
PtPdFeCoNi HEA/C,"Pt, Pd, Fe, Co, Ni",5,1:1:1:1:1,carbon black (Vulcan XC-72),12 +/- 4,single-phase fcc,high-temperature injection method,ORR,"RDE half-cell, MEA single cell",0.1 M HClO4,68.6 m2/g_Pt,0.920 V vs. RHE,1.23 A/mg_Pt at 0.9 V vs. RHE,1.80 mA/cm2_Pt at 0.9 V vs. RHE,740 W/cm2,"6 mV negative shift in half-wave potential and 23.6% mass activity loss after 50,000 cycles",commercial Pt/C,"PtPdFeCoNi high-entropy alloy nanoparticles deliver outstanding ORR activity and durability due to high-entropy, lattice distortion, and sluggish diffusion effects.",High-entropy L12-Pt(FeCoNiCuZn)3 intermetallics for ultrastable oxygen reduction reaction,https://doi.org/10.1016/j.jechem.2023.07.019,2023,Journal of Energy Chemistry
Pt4FeCoNiCu/B/C,"Pt, Fe, Co, Ni, Cu",5,4:1:1:1:1,boron-modified Ketjen black,4,ordered face-centered tetragonal,borophene-assisted reduction followed by annealing,ORR,RDE half-cell,0.1 M HClO4,37.1 m2 g-1,0.930 V vs. RHE,1.0 A mg_Pt-1 at 0.9 V vs. RHE,2.8 mA cm_Pt-2 at 0.9 V vs. RHE,,,commercial Pt/C,"Hydrogenated borophene acts as a reductant and stabilizer to prepare sub-4 nm ordered Pt-based intermetallic catalysts with strong Pt-B bonds, showing outstanding ORR mass and specific activities.",Hydrogenated borophene enabled synthesis of multielement intermetallic catalysts,https://doi.org/10.1038/s41467-023-43294-z,2023,Nature Communications
ER-PtPdBiSn HPs/C,"Pt, Pd, Bi, Sn",4,35.2:12.2:31.6:21.0 (ICP-OES of pristine precursor),Vulcan XC-72,20.52 +/- 0.06,disordered H-nCP/FCC heterostructure,two-step heating reduction followed by electrochemical reconstruction,EOR,three-electrode and MEA single cell,1.0 M KOH + 1.0 M ethanol,,,28.17 A mg-1_NM,85.7 mA cm-2,67.11 mW cm-2,"80.3% after 20,000 CV cycles",commercial Pt/C,"Confined core heterostructural transformation from ordered HCP/FCC to disordered H-nCP/FCC structures induces core-to-shell electron redistribution, dramatically lowering thermodynamic barriers for the EOR C1 pathway.",Interphase electron redistribution induced by confined transformation in PtPdBiSn nanoplates for efficient ethanol oxidation electrocatalysis,https://doi.org/10.1038/s41467-026-68352-0,2026,Nature Communications
PtAgBiCo/C nanoplates,"Pt, Ag, Bi, Co",4,Pt:Ag:Bi:Co = 67.33:4:18.67:10 (after acid treatment),carbon black,13-43 nm,,polyol reduction,ORR,RDE half-cell,0.1 M HClO4,41 m2 g-1,,0.81 A mg-1 at 0.90 V vs. RHE,1.95 mA cm-2 at 0.90 V vs. RHE,,95.8% mass activity retention after 10000 cycles,commercial Pt/C (20 wt%),Incorporation of Co into PtAgBi alters the reduction kinetics and crystallinity of the alloy to yield uniform triangular nanoplates with 5-fold mass activity enhancement and excellent methanol tolerance for the ORR.,Shape controlled synthesis of porous tetrametallic PtAgBiCo nanoplates as highly active and methanol-tolerant electrocatalyst for oxygen reduction reaction,https://doi.org/10.1039/c7sc00318h,2017,Chemical Science
PtAgBiCo/C,"Pt, Ag, Bi, Co",4,67.33:4:18.67:10 (after acid treatment),carbon black,,,two-step seed-mediated reduction with oxidative etching,ORR,RDE half-cell,0.1 M HClO4,41 m2/g,,0.81 A/mg_Pt at 0.90 V,1.95 mA/cm2 at 0.90 V,,95.8% mass activity retention after 10000 cycles,commercial Pt/C,Porous tetrametallic PtAgBiCo nanoplates show 5-fold mass activity enhancement over Pt/C and exceptional methanol tolerance due to Co-induced single-twin kinetics control and Bi-mediated suppression of methanol oxidation.,Into the net zero emissions and climate change control: From solid carbon waste to effective solar convertors,https://doi.org/10.1016/j.carbon.2022.01.066,2022,Carbon
PtCoNiRu/C,"Pt, Co, Ni, Ru",4,Pt:Co:Ni:Ru = 3:1:1:1,modified Vulcan XC-72,3.7 +/- 0.9,fcc,spray drying combined with reduction sintering,MOR,three-electrode,0.5 M H2SO4 + 0.5 M CH3OH,108 m2 gPt-1,,,,,74% ECSA retention after 5000 cycles,commercial Pt/C,Carbon-supported PtCoNiRu quaternary alloy nanoparticles synthesized via spray drying and reduction sintering at an optimal temperature of 460 ��C exhibit excellent activity and durability for the methanol oxidation reaction.,Synthesis of PtCoNiRu/C nanoparticles by spray drying combined with reduction sintering for methanol electro-oxidation,https://doi.org/10.1039/c9ra09764c,2020,RSC Advances
PtCoNiRu/C,"Pt, Co, Ni, Ru",4,Pt:Co:Ni:Ru = 3:1:1:1,Vulcan XC-72,3.7,fcc,spray drying combined with reduction sintering,MOR,three-electrode,0.5 M H2SO4 + 0.5 M CH3OH,108 m2 gPt-1,,,,,74% ECSA retention (26% loss) after 5000 cycles,commercial Pt/C,Carbon-supported PtCoNiRu quaternary alloy prepared by spray drying and reduction sintering at 460 ��C shows superior MOR activity and stability over commercial Pt/C due to optimal particle size and alloying synergy.,Supercritical fluid reactive deposition: A process intensification technique for synthesis of nanostructured materials,https://doi.org/10.1016/j.cep.2022.108934,2022,Chemical Engineering and Processing - Process Intensification
FeCoNiCrMnS2/CC,"Fe, Co, Ni, Cr, Mn",5,Fe:Co:Ni:Cr:Mn = 24:30.7:25.6:16.5:3.2,carbon cloth,400,cubic pyrite,hydrothermal,GOR,three-electrode / fuel-cell single cell,1 M KOH + 0.1 M glycerol,,,,,50.1 mW cm-2 at 80 C,Stable operation for 120 h of continuous discharge at 10 mA cm-2,commercial Pt/C,"The high-entropy sulfide FeCoNiCrMnS2/CC demonstrates high efficiency and selectivity for glycerol oxidation, delivering a peak power density of 50.1 mW cm-2 in a hybrid alkali-acid direct glycerol fuel cell.",High-power hybrid alkali-acid fuel cell for synchronous glycerol valorization implemented by high-entropy sulfide electrocatalyst,https://doi.org/10.1016/j.nanoen.2023.108992,2023,Nano Energy
PtBiPbNiCo hexagonal nanoplates (HEA HPs/C),"Pt, Bi, Pb, Ni, Co",5,Pt/Pb/Bi/Ni/Co �� 41.7/33.4/10.8/6.3/7.8,carbon,"26.2 nm (diameter), 8.4 nm (thickness)",hexagonal intermetallic core / fcc shell,wet-chemical reduction,FAOR,three-electrode and MEA single cell,"0.5 M H2SO4 + 0.5 M HCOOH (half-cell), 9 M HCOOH (MEA)",,,7.1 A mg_Pt^-1 at 0.55 V vs. RHE,27.2 mA cm^-2 at 0.55 V vs. RHE,321.2 mW cm^-2,44.1% power density remaining after 30 h (55.1% decay),"commercial Pt/C, commercial Pd/C, PtPb HPs/C",Hexagonal nanoplates with a PtBiPb medium-entropy core and a PtBiNiCo high-entropy shell display record-breaking FAOR mass and specific activities by promoting direct dehydrogenation while suppressing CO* intermediate poisoning.,Medium/High�\Entropy Amalgamated Core/Shell Nanoplate Achieves Efficient Formic Acid Catalysis for Direct Formic Acid Fuel Cell,https://doi.org/10.1002/ange.202213783,2022,Angewandte Chemie
PtAuPdFeCoNiCu/C,"Pt, Au, Pd, Fe, Co, Ni, Cu",7,,carbon spheres (BP2000) on carbon cloth,2,fcc,carbon-thermal shock,ORR,RDE half-cell and MEA single cell,0.1 M KOH,,0.78 V vs. RHE,0.15 A mg-1 at 0.8 V vs. RHE,0.15 mA cm-2 at 0.8 V vs. RHE,477 mW cm-2,"positive half-wave potential shift of 7.4 mV after 20,000 cyclic voltammetry cycles",commercial Pt/C,Ultrafast carbon-thermal shock synthesis yields 2 nm septenary PtAuPdFeCoNiCu high-entropy alloy nanoparticles on carbon cloth with exceptional ORR durability and a peak DBFC power density of 477 mW cm-2.,Carbon-supported high-entropy alloys as highly stable nanocatalysts for oxygen reduction reaction,https://doi.org/10.1016/j.jallcom.2024.178194,2024,Journal of Alloys and Compounds
Pt67Ni16Co16Rh1 assembled nanodendrites,"Pt, Ni, Co, Rh",4,67:16:16:1,,4 C5,fcc,one-pot colloidal method,MOR,three-electrode,0.5 M H2SO4 + 0.5 M methanol,27.66 m2 g-1,,0.86 A mg-1,3.09 mA cm-2,,,commercial Pt/C,In situ near-surface doping of trace Rh on PtNiCo nanodendrites creates active Rh-Pt sites that alleviate CO poisoning and dramatically boost C1 fuel electrooxidation.,In situ surface-doped PtNiCoRh nanocrystals promote electrooxidation of C1 fuels,https://doi.org/10.1007/s40843-020-1516-1,2020,Science China Materials
PtRuFeCoNi/rGO,"Pt, Ru, Fe, Co, Ni",5,81:4:5:5:5 (measured by ICP-MS),reduced graphene oxide,5.2 +/- 0.8,fcc,two-stage solution-phase method,AOR,RDE half-cell,1.0 M KOH + 0.1 M NH3,87.4,,199.4 A g_Pt^-1,,,48.3% peak current density retention after 8000 cycles and 60% current retention after 3 h CA testing,"PtRuNi trimetallic alloy, commercial Pt/C","rGO-supported PtRuFeCoNi high-entropy alloy, synthesized via a two-stage method, exhibits superior activity and structural durability for the ammonia oxidation reaction compared to PtRuNi and Pt/C.",High-entropy PtRuFeCoNi nanoalloys as efficient and stable catalysts for electrochemical ammonia oxidation,https://doi.org/10.1016/j.jelechem.2025.119302,2025,Journal of Electroanalytical Chemistry
FeCoNiCuPt nanoparticles,"Fe, Co, Ni, Cu, Pt",5,Fe21.5Co19.1Ni21.5Cu14.1Pt23.7,,3 7,fcc,solid-state reaction,MOR,three-electrode,1 M KOH + 1 M CH3OH,,,1042 mA mg_Pt^-1,208 mA cm^-2,,94.1% after 6000 s,commercial Pt/C,FeCoNiCuPt high-entropy alloy nanoparticles with 20% Pt content exhibit optimal methanol oxidation activity and stability due to maximized d-orbital overlap bandwidth and coordinated electronic effects.,Synthesis of FeCoNiCuPt high-entropy alloy nanoparticle electrocatalysts with various Pt contents by a solid-state reaction method,https://doi.org/10.1039/d3ma00834g,2023,Materials Advances
Pt30Ru30Ir10Sn30/C,"Pt, Ru, Ir, Sn",4,Pt20Ru30Ir10Sn40 (EDX),Vulcan XC-72,4.9,fcc (Pt-based phase) and hexagonal (Ru-based phase),impregnation-reduction,EOR,MEA single cell and three-electrode,1 M EtOH + 0.5 M H2SO4,,,,,29 mW mg_Pt^-1,80% retention of maximum specific power density after 14 h of operation,commercial Pt67Ru33/C (HISPEC5000) and Pt83Sn17/C (E-tek),The quaternary Pt30Ru30Ir10Sn30/C electrocatalyst exhibits superior EOR activity and durability in a direct ethanol fuel cell by combining the promoting effects of Ru and Sn with the stabilizing effect of Ir.,Synthesis and characterization of quaternary PtRuIrSn/C electrocatalysts for direct ethanol fuel cells,https://doi.org/10.1016/j.jpowsour.2010.05.038,2010,Journal of Power Sources
Pt/CrCoNi(OA),"Pt, Cr, Co, Ni",4,,glassy carbon electrode,,amorphous,pulsed laser deposition,MOR,three-electrode,1 M KOH + 1 M CH3OH,,,3785 A g_Pt^-1,,,"94.4% retention after 10,000 CV cycles",pure Pt,A strong positive correlation was established between the OER activity of a medium-entropy CrCoNi film and the MOR durability of the coordinated Pt ultrathin film.,Constructing a CrCoNi medium entropy alloy coordinated Pt ultrathin film as durable electrocatalysts for methanol oxidation reaction,https://doi.org/10.1016/j.jcis.2023.07.130,2023,Journal of Colloid and Interface Science
PtPdCuAg MEAs/CNFs,"Pt, Pd, Cu, Ag",4,Pt:Pd:Cu:Ag = 13:26:30:31,carbon nanofibers,10.5,fcc,electrospinning,MOR,three-electrode,1.0 M KOH + 1.0 M CH3OH,,,1598.5 mA mg-1,2.85 mA cm-2,,81.9% retention after 6000 s,commercial Pd/C,"Electrochemical activation drives Ag self-migration to the surface of PtPdCuAg medium-entropy alloy nanoparticles, creating an Ag-enriched outer layer that works synergistically with a lowered d-band center to improve CO-resistance and MOR activity.",Locally Topological Disorder of Ag Sites in Medium�\Entropy Alloys for Methanol Electrocatalytic Oxidation,https://doi.org/10.1002/smll.202503445,2025,Small
np-AlPdNiCuMo,"Al, Pd, Ni, Cu, Mo",5,Al98Pd0.5Ni0.5Cu0.5Mo0.5,carbon black,2 nm (ligament size),fcc,chemical dealloying,EOR,three-electrode,1.0 M KOH + 0.5 M ethanol,88.53 m2 g-1_Pd,,2.67 A mg-1_Pd,,12.71 mW cm-2,stable current density up to 250 min of chronoamperometric testing,np-AlPdNi,"A nanoporous AlPdNiCuMo high-entropy alloy anode shows a high electrochemically active surface area and exceptional mass activity for alkaline ethanol oxidation, powering a high-performance flexible solid-state direct ethanol fuel cell.",Flexible Solid�\State Direct Ethanol Fuel Cell Catalyzed by Nanoporous High�\Entropy Al�\Pd�\Ni�\Cu�\Mo Anode and Spinel (AlMnCo)<sub>3</sub>O<sub>4</sub> Cathode,https://doi.org/10.1002/adfm.202007129,2020,Advanced Functional Materials
PtPdRuCu medium-entropy alloy aerogels,"Pt, Pd, Ru, Cu",4,21:23:26:30,,6.43,fcc,wet-chemical reduction,EOR,three-electrode,1 M KOH + 1 M CH3CH2OH,54.37 m2 g-1,,9.73 A mg-1 Pt,17.9 mA cm-2,,75.73% retention after 1000 CV cycles,commercial Pt/C,The self-supporting PtPdRuCu medium-entropy alloy aerogel exhibits outstanding EOR activity and durability due to the 3D porous network and synergistic effect of Ru and Cu in weakening CO adsorption.,PtPdRuCu medium-entropy alloy aerogels for efficient ethanol electro-oxidation in alkaline media,https://doi.org/10.1016/j.inoche.2026.116938,2026,Inorganic Chemistry Communications
PtCuMoMnNiFe-NPs/CC,"Pt, Cu, Mo, Mn, Ni, Fe",6,"Pt: 32.04%, Cu: 18.26%, Mo: 7.98%, Mn: 0.70%, Ni: 11.70%, Fe: 29.32%",carbon cloth,,polycrystalline,co-reduction method,GOR,three-electrode and MEA single cell,1 M KOH + 0.5 M glycerol,440.0 cm2,,,,29.99 mW cm-2,67.7% current retention after 500 cycles,commercial Pt/C,"A self-supported, low-Pt hexa-element high-entropy alloy anode on carbon cloth (PtCuMoMnNiFe-NPs/CC) demonstrates highly enhanced activity, stability, and power density for direct glycerol fuel cells.","Low-platinum, self-supported hexa-high-entropy-alloy anode for high-performance direct glycerol fuel cells",https://doi.org/10.1016/j.renene.2025.122827,2025,Renewable Energy
NiCoCuFeMn/GDC,"Ni, Co, Cu, Fe, Mn",5,,gadolinium-doped ceria,517,fcc,co-precipitation,fuel-cell/MEA,MEA single cell,ScSZ,,,,,,Stable current density (~100 mA/cm2) and 20% methane conversion over 30 h,Ni/YSZ and Ni/GDC,The NiCoCuFeMn HEA catalyst supported on GDC suppresses carbon deposition and achieves stable direct internal steam reforming of methane in solid oxide fuel cells.,High-entropy alloy anode for direct internal steam reforming of methane in SOFC,https://doi.org/10.1016/j.ijhydene.2022.09.018,2022,International Journal of Hydrogen Energy
PtRuRhPdIr HEAAs/C,"Pt, Ru, Rh, Pd, Ir",5,23.78:21.38:14.84:25.25:14.75,Vulcan XC-72R carbon,,fcc,freeze-thaw method,HOR,RDE half-cell and MEA single cell,0.1 M KOH,,,5.75 A mg_PGM^-1 at 50 mV,0.69 mA cm^-2 (ECSA-normalized exchange current density),730 mW cm^-2,5.9% degradation over 6 h at 500 mA cm^-2 in AEMFC,"commercial Pt/C, commercial PtRu",Highly distorted PtRuRhPdIr high-entropy alloy aerogels provide abundant unsaturated sites and a synergistic multi-element effect that balances H* and *OH adsorption to greatly boost alkaline HOR performance.,Highly Distorted High-Entropy Alloy Aerogels for High-Efficiency Hydrogen Oxidation Reaction,https://doi.org/10.1021/acsnano.5c02198,2025,ACS Nano
Pt0.45Fe0.18Co0.12Ni0.15Mn0.10,"Pt, Fe, Co, Ni, Mn",5,45/18/12/15/10,hollow carbon,5.9,L10 intermetallic,hollow-carbon confinement furnace annealing,ORR,RDE half-cell,,,,,,,"80% mass activity retention after 30,000 cycles",Pt/C,"Hollow-carbon confinement restricts volume during ordinary furnace annealing to prevent phase separation, yielding Pt-based intermetallic HEA nanoparticles with high stability and activity for the oxygen reduction reaction.",Hollow-Carbon Confinement Annealing: A New Synthetic Approach to Make High-Entropy Solid-Solution and Intermetallic Nanoparticles,https://doi.org/10.1021/acs.nanolett.3c02882,2023,Nano Letters
Pt41.8Cu51.6Fe5.0Co1.6 ODNs/C,"Pt, Cu, Fe, Co",4,Pt:Cu:Fe:Co = 41.8:51.6:5.0:1.6,Vulcan XC-72,30,fcc,solvothermal,"MOR, EGOR, fuel-cell/MEA","RDE half-cell, MEA single cell","0.1 M HClO4, 1.0 M KOH",77.2 m2 gPt-1,,"2.44 A mgPt-1 (MOR), 23.54 A mgPt-1 (EGOR)","3.16 mA cm-2 (MOR), 30.49 mA cm-2 (EGOR)","81.4 mW cm-2 (DPEMMFC), 217.5 mW cm-2 (DAEMEGFC)","98.5% mass activity retention after 3600 s in MOR, 97.7% after 3600 s in EGOR",commercial Pt/C,Quaternary PtCuFeCo octopods with high-index facets and Fe/Co dual-doping show outstanding bifunctional performance and CO-poisoning resistance for direct methanol/ethylene glycol fuel cells.,High-index facet-rich quaternary PtCuFeCo octopods as anti-CO poisoning bifunctional electrocatalysts for direct methanol/ethylene glycol fuel cells,https://doi.org/10.1039/d5sc00525f,2025,Chemical Science
